Repository: teemoscutie/cute_edx_analyzer

# EDX Spectrum Analyzer

## Description
This Python script provides a graphical user interface (GUI) for the analysis of EDX spectra. It enables the import of multiple spectrum files, background correction, and identification of element peaks based on their characteristic energies.

---

## Preparing Input Files

### Characteristic Energies
Ensure the file containing characteristic energies is prepared as follows:

- File name: characteristic_energies.csv
- Must be located in the same directory as the script.
- File structure (example):
  
  | Element | Line  | Energy_keV |
  |---------|-------|------------|
  | Fe      | Kα    | 6.40       |
  | Cu      | Lβ    | 8.04       |

The file must include at least the columns Element, Line, and Energy_keV.

---

## Using the Script

1. Save the script as edx_analyzer.py.
2. Run the script with the following command:

   ```bash
   python edx_analyzer.py
   ```
   
3. A GUI will open. Select the desired spectrum files (up to 4 files) and optionally a background file.
Start the analysis using the GUI's button.

**Output**:

- An interactive plot saved as an HTML file (edx_spectrum_analysis.html).
- Analysis results, including peak identification.

---

## Customization Options

### Energy Tolerance
Adjust the variable energy_tolerance to control the precision of peak-to-element assignments:

- High resolution: ±0.05 keV
- Standard: ±0.1 keV

### Peak Detection Parameters
Modify the parameters in the find_peaks function to adjust the sensitivity of peak detection:

- **height**: Minimum height of the peaks (relative or absolute).
- **distance**: Minimum distance between detected peaks.

---

## Recommendations

**Data Calibration**: Ensure that the energy axes of the spectra are properly calibrated.
**Testing with Example Data**: Use known spectra to verify the script's functionality.
**Error Handling**: The script includes basic error checks for missing files or incorrect formats.

---

## Reporting Issues
For bug reports or feature requests, please open an issue in the GitHub repository: [GitHub Issues](https://github.com/teemoscutie/cute-edx-analyzer/issues)

If you have any questions, suggestions, or need further assistance, feel free to reach out to me:

- **Name**: [Your Full Name]
- **Email**: [your.email@example.com]
- **GitHub**: [https://github.com/yourusername](https://github.com/yourusername)
- **LinkedIn**: [Your LinkedIn Profile](https://linkedin.com/in/yourprofile)

I am happy to help or receive feedback regarding this project!

File: Energies_from_NIST.csv (part 1 of 3)
Element,Transition,Theory (eV),Unc (eV),Direct (eV),Unc. (eV)
Ne,KL1,817.69,0.56,,
Ne,KL2,849.09,0.54,848.61,0.26
Ne,KL3,849.17,0.54,848.61,0.26
Ne,KM1,,,857.89,0.44
Ne,KM2,,,857.89,0.44
Ne,KM3,,,857.89,0.44
Ne,KM4,,,857.89,0.44
Ne,KM5,,,857.89,0.44
Ne,K edge,870.73,0.16,866.9001,0.009
Ne,L1 edge,53.04,0.4,,
Ne,L2 edge,21.63,0.39,,
Ne,L3 edge,21.55,0.38,,
Na,KL1,1004.99,0.49,,
Na,KL2,1041.77,0.51,1040.98,0.12
Na,KL3,1041.94,0.51,1040.98,0.12
Na,KM1,1073.0,1.2,1071.12,0.27
Na,KM2,,,1071.12,0.27
Na,KM3,,,1071.12,0.27
Na,KM4,,,1071.12,0.27
Na,KM5,,,1071.12,0.27
Na,K edge,1080.15,0.15,1071.68,0.14
Na,L1M1,68.0,1.4,,
Na,L1 edge,75.16,0.35,,
Na,L2M1,31.3,1.4,,
Na,L2 edge,38.38,0.37,30.61,0.56
Na,L3M1,31.09,0.37,,
Na,L3 edge,38.21,0.37,30.61,0.56
Mg,KL1,1211.54,0.43,,
Mg,KL2,1254.14,0.49,1253.437,13.0
Mg,KL3,1254.39,0.49,1253.688,11.0
Mg,KM1,1303.5,1.2,1302.2,0.4
Mg,KM2,,,1302.2,0.4
Mg,KM3,,,1302.2,0.4
Mg,KM4,,,1302.2,0.4
Mg,KM5,,,1302.2,0.4
Mg,K edge,1312.3,0.14,1303.403,20.0
Mg,L1M1,92.0,1.4,,
Mg,L1 edge,100.75,0.29,62.839,47.0
Mg,L2M1,49.4,1.4,,
Mg,L2 edge,58.16,0.35,49.732,30.0
Mg,L3M1,49.14,0.36,,
Mg,L3 edge,57.9,0.35,49.454,29.0
Al,KL1,1438.94,0.38,,
Al,KL2,1487.12,0.47,1486.295,10.0
Al,KL3,1487.53,0.47,1486.708,10.0
Al,KM1,1556.63,0.98,1557.57,0.58
Al,KM2,1561.28,0.96,1557.57,0.58
Al,KM3,,,1557.57,0.58
Al,KM4,,,1557.57,0.58
Al,KM5,,,1557.57,0.58
Al,K edge,1569.56,0.13,1559.893,15.0
Al,L1M1,117.7,1.1,,
Al,L1M2,122.3,1.1,,
Al,L1 edge,130.62,0.25,87.005,90.0
Al,L2M1,69.5,1.2,,
Al,L2M2,74.2,1.2,,
Al,L2 edge,82.44,0.34,72.76,63.0
Al,L3M1,69.1,1.2,,
Al,L3M2,73.7,1.2,,
Al,L3 edge,82.03,0.34,72.76,63.0
Si,KL1,1686.54,0.33,,
Si,KL2,1739.67,0.47,1739.394,34.0
Si,KL3,1741.16,0.47,1739.985,19.0
Si,KM1,1834.97,0.84,1835.96,0.4
Si,KM2,1841.79,0.72,1835.96,0.4
Si,KM3,,,1835.96,0.4
Si,KM4,,,1835.96,0.4
Si,KM5,,,1835.96,0.4
Si,K edge,1850.26,0.13,1840.05,0.4
Si,L1M1,148.42,0.91,,
Si,L1M2,155.24,0.79,,
Si,L1 edge,163.72,0.2,,
Si,L2M1,95.3,1.1,,
Si,L2M2,102.11,0.93,,
Si,L2 edge,110.59,0.34,100.8,1.2
Si,L3M1,93.81,0.93,,
Si,L3M2,100.63,0.93,,
Si,L3 edge,109.1,0.34,100.8,1.2
P,KL1,1954.45,0.27,,
P,KL2,2013.14,0.45,2012.7,0.48
P,KL3,2014.73,0.44,2013.68,0.48
P,KM1,2136.1,1.0,2139.1,1.1
P,KM2,2143.79,0.58,2139.1,1.1
P,KM3,2140.82,1.0,2139.1,1.1
P,KM4,,,2139.1,1.1
P,KM5,,,2139.1,1.1
P,K edge,2154.24,0.12,2143.54,0.55
P,L1M1,181.7,1.0,,
P,L1M2,189.34,0.62,,
P,L1M3,186.4,1.0,,
P,L1 edge,199.79,0.16,,
P,L2M1,123.0,1.2,,
P,L2M2,130.65,0.79,,
P,L2M3,127.7,1.2,,
P,L2 edge,141.1,0.33,131.9,2.1
P,L3M1,121.41,0.78,,
P,L3M2,129.07,0.78,,
P,L3M3,126.1,1.2,,
P,L3 edge,139.51,0.32,131.9,2.1
S,KL1,2242.56,0.23,,
S,KL2,2307.01,0.45,2306.7,38.0
S,KL3,2308.8,0.44,2307.885,34.0
S,KM1,2460.1,1.1,,
S,KM2,2469.73,0.6,,
S,KM3,2467.53,0.72,2464.07,0.14
S,K edge,2481.71,0.12,2470.506,73.0
S,L1M1,217.5,1.1,,
S,L1M2,227.17,0.6,,
S,L1M3,224.96,0.72,,
S,L1 edge,239.15,0.11,,
S,L2M1,153.1,1.4,148.66,0.79
S,L2M2,162.72,0.81,,
S,L2M3,160.52,0.93,,
S,L2 edge,174.7,0.33,,
S,L3M1,151.29,0.8,148.66,0.79
S,L3M2,160.93,0.8,,
S,L3M3,158.73,0.92,,
S,L3 edge,172.91,0.32,,
Cl,KL1,2550.96,0.26,,
Cl,KL2,2621.27,0.44,2620.846,39.0
Cl,KL3,2623.67,0.43,2622.44,39.0
Cl,KM1,2807.0,1.3,2815.6,0.28
Cl,KM2,2819.04,0.64,2815.6,0.28
Cl,KM3,2817.58,0.49,2815.6,0.28
Cl,KM4,,,2815.6,0.28
Cl,KM5,,,2815.6,0.28
Cl,K edge,2832.76,0.12,2819.639,95.0
Cl,L1M1,256.0,1.3,,
Cl,L1M2,268.08,0.66,,
Cl,L1M3,266.62,0.52,,
Cl,L1 edge,281.8,0.15,,
Cl,L2M1,185.7,1.5,184.14,0.36
Cl,L2M2,197.77,0.84,,
Cl,L2M3,196.31,0.7,,
Cl,L2 edge,211.49,0.33,,
Cl,L3M1,183.31,0.83,182.6,0.36
Cl,L3M2,195.37,0.83,,
Cl,L3M3,193.91,0.69,,
Cl,L3 edge,209.09,0.31,,
Ar,KL1,2880.13,0.33,,
Ar,KL2,2955.89,0.43,2955.566,16.0
Ar,KL3,2957.9,0.42,2957.682,16.0
Ar,KM1,3177.4,1.5,,
Ar,KM2,3191.31,0.58,3190.49,0.24
Ar,KM3,3191.47,0.58,3190.49,0.24
Ar,K edge,3207.44,0.12,3202.933,61.0
Ar,L1M1,297.3,1.6,,
Ar,L1M2,311.18,0.69,,
Ar,L1M3,311.35,0.69,,
Ar,L1 edge,327.31,0.23,,
Ar,L2M1,221.5,1.7,221.79,0.59
Ar,L2M2,235.41,0.78,,
Ar,L2M3,235.58,0.78,,
Ar,L2 edge,251.55,0.32,,
Ar,L3M1,219.52,0.77,220.22,0.58
Ar,L3M2,233.4,0.77,,
Ar,L3M3,233.57,0.77,,
Ar,L3 edge,249.54,0.31,,
K,KL1,3229.98,0.32,,
K,KL2,3311.97,0.44,3311.1956,0.006
K,KL3,3314.6,0.42,3313.9476,0.005
K,KM1,3575.0,1.4,,
K,KM2,3591.78,0.72,3589.63,0.31
K,KM3,3591.49,0.61,3589.63,0.31
K,KM4,,,3602.78,0.62
K,KM5,,,3602.78,0.62
K,KN1,3611.14,0.17,,
K,K edge,3616.22,0.12,3607.81,0.16
K,L1M1,345.0,1.5,,
K,L1M2,361.81,0.82,,
K,L1M3,361.52,0.71,,
K,L1N1,381.16,0.27,,
K,L1 edge,386.25,0.22,,
K,L2M1,263.0,1.7,262.45,0.16
K,L2M2,279.81,0.93,,
K,L2M3,279.52,0.81,,
K,L2N1,299.17,0.38,,
K,L2 edge,304.25,0.33,294.5,1.0
K,L3M1,260.38,0.91,259.703,81.0
K,L3M2,277.18,0.91,,
K,L3M3,276.9,0.8,,
K,L3N1,296.54,0.36,,
K,L3 edge,301.62,0.31,294.5,1.0
Ca,KL1,3598.89,0.31,,
Ca,KL2,3687.56,0.43,3688.128,49.0
Ca,KL3,3690.98,0.41,3691.719,49.0
Ca,KM1,3993.8,1.4,,
Ca,KM2,4014.32,0.59,4012.76,0.38
Ca,KM3,4014.68,0.58,4012.76,0.38
Ca,KM4,,,4032.47,0.58
Ca,KM5,,,4032.47,0.58
Ca,KN1,4043.2,0.18,,
Ca,K edge,4049.35,0.12,4038.12,0.19
Ca,L1M1,394.9,1.5,,
Ca,L1M2,415.43,0.68,,
Ca,L1M3,415.8,0.67,,
Ca,L1N1,444.32,0.27,,
Ca,L1 edge,450.46,0.2,,
Ca,L2M1,306.2,1.6,306.43,0.22
Ca,L2M2,326.76,0.79,,
Ca,L2M3,327.12,0.78,,
Ca,L2M4,,,344.97,0.28
Ca,L2N1,355.64,0.39,,
Ca,L2 edge,361.79,0.32,352.92,0.15
Ca,L3M1,302.8,0.77,302.69,0.22
Ca,L3M2,323.34,0.77,,
Ca,L3M3,323.71,0.77,,
Ca,L3M4,,,341.27,0.28
Ca,L3M5,,,341.27,0.28
Ca,L3N1,352.23,0.37,,
Ca,L3 edge,358.37,0.3,349.34,0.15
Sc,KL1,3991.57,0.39,,
Sc,KL2,4085.43,0.44,4085.9526,0.0085
Sc,KL3,4090.15,0.42,4090.735,19.0
Sc,KM1,4438.8,1.5,,
Sc,KM2,4461.16,0.8,4460.44,0.47
Sc,KM3,4462.93,0.8,4460.44,0.47
Sc,KM4,4490.79,0.41,4486.59,0.72
Sc,KM5,,,4486.59,0.72
Sc,KN1,4495.16,0.18,,
Sc,K edge,4501.68,0.12,4488.9,2.4
Sc,L1M1,447.3,1.7,,
Sc,L1M2,469.59,0.98,,
Sc,L1M3,471.36,0.97,,
Sc,L1M4,499.22,0.59,,
Sc,L1N1,503.6,0.36,,
Sc,L1 edge,510.11,0.29,,
Sc,L2M1,353.4,1.7,352.92,0.3
Sc,L2M2,375.7,1.0,,
Sc,L2M3,377.5,1.0,,
Sc,L2M4,405.35,0.62,399.69,0.38
Sc,L2N1,409.73,0.4,,
Sc,L2 edge,416.25,0.33,,
Sc,L3M1,348.7,0.99,348.36,0.43
Sc,L3M2,371.01,0.99,,
Sc,L3M3,372.78,0.99,,
Sc,L3M4,400.64,0.6,395.48,0.56
Sc,L3M5,,,395.48,0.56
Sc,L3N1,405.01,0.37,,
Sc,L3 edge,411.53,0.31,,
Ti,KL1,4404.59,0.43,,
Ti,KL2,4504.07,0.44,4504.9201,0.0094
Ti,KL3,4510.38,0.42,4510.8991,0.0094
Ti,KM1,4907.1,1.5,,
Ti,KM2,4930.86,0.85,4931.827,59.0
Ti,KM3,4934.46,0.87,4931.827,59.0
Ti,KM4,4965.95,0.43,4962.27,0.59
Ti,KM5,,,4962.27,0.59
Ti,KN1,4971.09,0.18,,
Ti,K edge,4977.92,0.12,4964.58,0.15
Ti,L1M1,502.5,1.8,,
Ti,L1M2,526.3,1.1,,
Ti,L1M3,529.9,1.1,,
Ti,L1M4,561.36,0.64,,
Ti,L1N1,566.5,0.4,,
Ti,L1 edge,573.33,0.33,,
Ti,L2M1,403.0,1.8,401.37,0.58
Ti,L2M2,426.8,1.1,,
Ti,L2M3,430.4,1.1,,
Ti,L2M4,461.88,0.64,458.35,0.5
Ti,L2N1,467.03,0.4,,
Ti,L2 edge,473.85,0.33,454.31,0.25
Ti,L3M1,396.7,1.0,395.35,0.37
Ti,L3M2,420.5,1.0,,
Ti,L3M3,424.1,1.1,,
Ti,L3M4,455.57,0.61,452.16,0.49
Ti,L3M5,,,452.16,0.49
Ti,L3N1,460.72,0.37,,
Ti,L3 edge,467.55,0.31,454.31,0.25
V,KL1,4838.5,0.47,,
V,KL2,4943.59,0.45,4944.671,59.0
V,KL3,4951.79,0.42,4952.216,59.0
V,KM1,5399.3,1.5,,
V,KM2,5424.42,0.89,5427.32,71.0
V,KM3,5430.0,0.94,5427.32,71.0
V,KM4,5465.33,0.44,5462.96,0.21
V,KM5,,,5462.96,0.21
V,KN1,5471.17,0.19,,
V,K edge,5478.28,0.12,5463.757,50.0
V,L1M1,560.8,1.8,,
V,L1M2,585.9,1.1,585.1,3.7
V,L1M3,591.5,1.2,585.1,3.7
V,L1M4,626.83,0.69,,
V,L1N1,632.67,0.44,,
V,L1 edge,639.78,0.37,,
V,L2M1,455.7,1.8,453.48,0.74
V,L2M2,480.8,1.1,,
V,L2M3,486.4,1.2,,
V,L2M4,521.74,0.65,519.2,1.3
V,L2N1,527.58,0.4,,
V,L2 edge,534.69,0.33,,
V,L3M1,447.5,1.1,446.46,0.24
V,L3M2,472.6,1.1,,
V,L3M3,478.2,1.1,,
V,L3M4,513.54,0.63,511.27,0.94
V,L3M5,,,511.27,0.94
V,L3N1,519.38,0.38,,
V,L3 edge,526.5,0.31,,
Cr,KL1,5293.35,0.5,,
Cr,KL2,5404.06,0.45,5405.5384,0.0071
Cr,KL3,5413.88,0.42,5414.8045,0.0071
Cr,KM1,5914.2,1.5,,
Cr,KM2,5940.74,0.92,5946.823,11.0
Cr,KM3,5947.1,1.0,5946.823,11.0
Cr,KM4,5986.82,0.46,5986.97,0.26
Cr,KM5,5990.83,0.12,5986.97,0.26
Cr,KN1,5989.03,0.19,,
Cr,K edge,5995.66,0.12,5989.017,40.0
Cr,L1M1,620.9,1.8,,
Cr,L1M2,647.4,1.2,653.9,1.0
Cr,L1M3,653.8,1.3,653.9,1.0
Cr,L1M4,693.47,0.74,,
Cr,L1M5,697.48,0.4,,
Cr,L1N1,695.68,0.47,,
Cr,L1 edge,702.31,0.4,742.4,6.6
Cr,L2M1,510.2,1.8,510.22,0.93
Cr,L2M2,536.7,1.1,,
Cr,L2M3,543.0,1.2,,
Cr,L2M4,582.76,0.67,582.9,0.41
Cr,L2M5,586.76,0.33,,
Cr,L2N1,584.96,0.41,,
Cr,L2 edge,591.6,0.33,692.6,5.7
Cr,L3M1,500.3,1.1,500.33,0.3
Cr,L3M2,526.9,1.1,,
Cr,L3M3,533.2,1.2,,
Cr,L3M4,572.94,0.64,572.9,1.2
Cr,L3M5,576.95,0.3,572.9,1.2
Cr,L3N1,575.15,0.38,,
Cr,L3 edge,581.78,0.3,598.9,4.3
Mn,KL1,5769.18,0.54,,
Mn,KL2,5886.2,0.45,5887.6859,0.0084
Mn,KL3,5898.1,0.42,5898.801,0.0084
Mn,KM1,6455.7,1.5,,
Mn,KM2,6485.39,0.96,6490.585,14.0
Mn,KM3,6492.7,1.0,6490.585,14.0
Mn,KM4,6537.52,0.48,6535.36,0.51
Mn,KM5,6538.54,0.51,6535.36,0.51
Mn,KN1,6544.46,0.2,,
Mn,K edge,6552.12,0.12,6537.667,20.0
Mn,L1M1,686.5,1.8,,
Mn,L1M2,716.2,1.3,721.2,1.2
Mn,L1M3,723.5,1.4,721.2,1.2
Mn,L1M4,768.34,0.8,,
Mn,L1M5,769.36,0.82,,
Mn,L1N1,775.27,0.51,,
Mn,L1 edge,782.94,0.44,,
Mn,L2M1,569.5,1.7,567.42,0.77
Mn,L2M2,599.2,1.2,,
Mn,L2M3,606.5,1.3,,
Mn,L2M4,651.32,0.69,648.8,1.0
Mn,L2M5,652.34,0.72,,
Mn,L2N1,658.26,0.41,,
Mn,L2 edge,665.92,0.33,,
Mn,L3M1,557.6,1.1,556.22,0.37
Mn,L3M2,587.3,1.1,,
Mn,L3M3,594.6,1.2,,
Mn,L3M4,639.42,0.66,637.44,0.49
Mn,L3M5,640.44,0.69,637.44,0.49
Mn,L3N1,646.36,0.38,,
Mn,L3 edge,654.02,0.31,,
Fe,KL1,6266.07,0.58,,
Fe,KL2,6389.51,0.46,6391.0264,0.0099
Fe,KL3,6403.13,0.43,6404.0062,0.0099
Fe,KM1,7020.2,1.5,,
Fe,KM2,7053.23,1.0,7058.175,16.0
Fe,KM3,7059.9,1.1,7058.175,16.0
Fe,KM4,7110.59,0.5,7108.26,0.6
Fe,KM5,7111.5,0.52,7108.26,0.6
Fe,KN1,7117.93,0.2,,
Fe,K edge,7125.87,0.13,7110.747,20.0
Fe,L1M1,754.1,1.8,,
Fe,L1M2,787.2,1.3,792.2,1.5
Fe,L1M3,793.8,1.4,792.2,1.5
Fe,L1M4,844.52,0.85,,
Fe,L1M5,845.44,0.87,,
Fe,L1N1,851.86,0.55,,
Fe,L1 edge,859.8,0.48,,
Fe,L2M1,630.6,1.7,627.8,1.9
Fe,L2M2,663.7,1.2,,
Fe,L2M3,670.4,1.3,,
Fe,L2M4,721.07,0.7,718.32,0.62
Fe,L2M5,721.99,0.73,,
Fe,L2N1,728.41,0.41,,
Fe,L2 edge,736.35,0.34,720.74,0.31
Fe,L3M1,617.0,1.2,615.3,0.45
Fe,L3M2,650.1,1.2,,
Fe,L3M3,656.8,1.3,,
Fe,L3M4,707.46,0.67,704.8,1.2
Fe,L3M5,708.38,0.7,704.8,1.2
Fe,L3N1,714.8,0.38,,
Fe,L3 edge,722.74,0.31,707.46,0.3
Co,KL1,6784.08,0.61,,
Co,KL2,6914.08,0.47,6915.538,0.0039
Co,KL3,6929.63,0.43,6930.378,0.0039
Co,KM1,7609.0,1.5,,
Co,KM2,7645.5,1.0,7649.445,14.0
Co,KM3,7651.5,1.1,7649.445,14.0
Co,KM4,7708.35,0.52,7705.98,0.21
Co,KM5,7709.15,0.54,7705.98,0.21
Co,KN1,7716.05,0.21,,
Co,K edge,7724.26,0.13,7708.776,20.0
Co,L1M1,824.9,1.9,,
Co,L1M2,861.4,1.4,866.4,2.7
Co,L1M3,867.4,1.5,866.4,2.7
Co,L1M4,924.27,0.9,,
Co,L1M5,925.07,0.92,,
Co,L1N1,931.97,0.59,,
Co,L1 edge,940.18,0.51,,
Co,L2M1,694.9,1.7,693.8,1.7
Co,L2M2,731.5,1.2,,
Co,L2M3,737.4,1.3,,
Co,L2M4,794.27,0.72,791.41,0.6
Co,L2M5,795.08,0.74,,
Co,L2N1,801.98,0.42,,
Co,L2 edge,810.18,0.34,793.84,0.38
Co,L3M1,679.3,1.2,677.8,0.44
Co,L3M2,715.9,1.2,,
Co,L3M3,721.9,1.3,,
Co,L3M4,778.71,0.69,776.25,0.43
Co,L3M5,779.52,0.71,776.25,0.43
Co,L3N1,786.42,0.39,,
Co,L3 edge,794.62,0.31,779.03,0.36
Ni,KL1,7323.29,0.65,,
Ni,KL2,7459.96,0.47,7461.0343,0.0045
Ni,KL3,7477.72,0.44,7478.2521,0.0045
Ni,KM1,8222.2,1.4,,
Ni,KM2,8262.4,1.1,8264.775,17.0
Ni,KM3,8267.6,1.1,8264.775,17.0
Ni,KM4,8330.91,0.54,8328.68,0.33
Ni,KM5,8331.59,0.56,8328.68,0.33
Ni,KN1,8338.94,0.22,,
Ni,K edge,8347.42,0.14,8331.486,20.0
Ni,L1M1,898.9,1.9,,
Ni,L1M2,939.1,1.5,940.7,1.1
Ni,L1M3,944.3,1.6,940.7,1.1
Ni,L1M4,1007.62,0.95,,
Ni,L1M5,1008.3,0.97,,
Ni,L1N1,1015.65,0.63,,
Ni,L1 edge,1024.13,0.55,,
Ni,L2M1,762.2,1.7,762.0,2.1
Ni,L2M2,802.4,1.3,,
Ni,L2M3,807.6,1.3,,
Ni,L2M4,870.95,0.74,868.77,0.54
Ni,L2M5,871.63,0.76,,
Ni,L2N1,878.98,0.42,,
Ni,L2 edge,887.46,0.34,870.54,0.45
Ni,L3M1,744.5,1.2,742.72,0.59
Ni,L3M2,784.7,1.2,,
Ni,L3M3,789.9,1.3,,
Ni,L3M4,853.19,0.71,851.47,0.26
Ni,L3M5,853.87,0.72,851.47,0.26
Ni,L3N1,861.23,0.39,,
Ni,L3 edge,869.7,0.31,853.58,0.43
Cu,KL1,7884.83,0.68,,
Cu,KL2,8028.38,0.48,8027.8416,0.0026
Cu,KL3,8048.11,0.45,8047.8227,0.0026
Cu,KM1,8859.8,1.4,,
Cu,KM2,8904.0,1.1,8905.413,38.0
Cu,KM3,8906.9,1.2,8905.413,38.0
Cu,KM4,8977.49,0.56,8977.14,0.29
Cu,KM5,8977.82,0.58,8977.14,0.29
Cu,KN1,8980.22,0.23,,
Cu,K edge,8987.96,0.15,8980.476,20.0
Cu,L1M1,975.0,1.8,,
Cu,L1M2,1019.1,1.5,1022.79,1.0
Cu,L1M3,1022.0,1.6,1022.79,1.0
Cu,L1M4,1092.7,1.0,,
Cu,L1M5,1093.0,1.0,,
Cu,L1N1,1095.39,0.67,,
Cu,L1 edge,1103.12,0.59,,
Cu,L2M1,831.4,1.6,832.1,1.7
Cu,L2M2,875.6,1.3,,
Cu,L2M3,878.5,1.4,,
Cu,L2M4,949.11,0.76,949.84,0.32
Cu,L2M5,949.44,0.77,,
Cu,L2N1,951.84,0.43,,
Cu,L2 edge,959.58,0.34,952.68,0.11
Cu,L3M1,811.7,1.3,811.08,0.71
Cu,L3M2,855.8,1.3,,
Cu,L3M3,858.8,1.3,,
Cu,L3M4,929.38,0.72,929.68,0.31
Cu,L3M5,929.71,0.74,929.68,0.31
Cu,L3N1,932.11,0.39,,
Cu,L3 edge,939.85,0.31,933.04,0.1
Zn,KL1,8465.23,0.68,,
Zn,KL2,8616.22,0.5,8615.823,73.0
Zn,KL3,8639.1,0.45,8638.906,73.0
Zn,KM1,9522.7,1.4,,
Zn,KM2,9570.8,1.2,9572.03,0.22
Zn,KM3,9573.6,1.2,9572.03,0.22
Zn,KM4,9650.97,0.59,9649.9,1.1
Zn,KM5,9651.31,0.59,9649.9,1.1
Zn,KN1,9659.54,0.23,,
Zn,KN2,,,9658.05,0.22
Zn,KN3,,,9658.05,0.22
Zn,K edge,9668.55,0.15,9660.755,30.0
Zn,L1M1,1057.5,1.9,,
Zn,L1M2,1105.6,1.7,1107.0,1.0
Zn,L1M3,1108.4,1.6,1107.0,1.0
Zn,L1M4,1185.7,1.0,,
Zn,L1M5,1186.1,1.0,,
Zn,L1N1,1194.31,0.66,,
Zn,L1 edge,1203.31,0.58,949.3,1.1
Zn,L2M1,906.5,1.7,906.3,2.0
Zn,L2M2,954.6,1.4,,
Zn,L2M3,957.4,1.4,,
Zn,L2M4,1034.76,0.8,1034.65,0.38
Zn,L2M5,1035.1,0.8,,
Zn,L2N1,1043.33,0.45,,
Zn,L2 edge,1052.33,0.36,1045.21,0.13
Zn,L3M1,883.6,1.4,884.3,1.9
Zn,L3M2,931.7,1.4,,
Zn,L3M3,934.5,1.3,,
Zn,L3M4,1011.87,0.75,1011.77,0.37
Zn,L3M5,1012.21,0.75,1011.77,0.37
Zn,L3N1,1020.44,0.4,,
Zn,L3 edge,1029.45,0.31,1022.03,0.12
Ga,KL1,9067.89,0.75,,
Ga,KL2,9225.1,0.49,9224.835,27.0
Ga,KL3,9251.89,0.45,9251.674,66.0
Ga,KM1,10210.4,1.3,,
Ga,KM2,10261.8,1.1,10260.28,0.64
Ga,KM3,10265.8,1.2,10264.19,0.29
Ga,KM4,10349.92,0.6,10348.2,2.6
Ga,KM5,10350.49,0.61,10348.2,2.6
Ga,KN1,10365.69,0.34,,
Ga,KN2,10370.5,0.21,10366.42,0.26
Ga,KN3,,,10366.42,0.26
Ga,K edge,10377.76,0.16,10368.1,1.3
Ga,L1M1,1142.5,1.8,,
Ga,L1M2,1193.9,1.6,1196.9,1.4
Ga,L1M3,1197.9,1.7,1196.9,1.4
Ga,L1M4,1282.0,1.1,,
Ga,L1M5,1282.6,1.1,,
Ga,L1N1,1297.8,0.83,,
Ga,L1N2,1302.61,0.7,,
Ga,L1 edge,1309.87,0.65,1302.7,1.0
Ga,L2M1,985.3,1.6,984.22,0.23
Ga,L2M2,1036.7,1.3,,
Ga,L2M3,1040.7,1.4,,
Ga,L2M4,1124.82,0.79,1124.76,0.3
Ga,L2M5,1125.39,0.8,,
Ga,L2N1,1140.59,0.54,,
Ga,L2N2,1145.4,0.4,,
Ga,L2 edge,1152.66,0.35,1145.02,0.78
Ga,L3M1,958.5,1.3,957.17,0.22
Ga,L3M2,1009.9,1.3,,
Ga,L3M3,1013.9,1.3,,
Ga,L3M4,1098.03,0.75,1097.97,0.14
Ga,L3M5,1098.59,0.76,1097.97,0.14
Ga,L3N1,1113.79,0.49,,
Ga,L3N2,1118.61,0.36,,
Ga,L3 edge,1125.86,0.31,1116.96,0.15
Ge,KL1,9692.08,0.84,,
Ge,KL2,9855.67,0.51,9855.42,0.1
Ge,KL3,9886.67,0.46,9886.52,0.11
Ge,KM1,10924.0,1.3,,
Ge,KM2,10979.4,1.3,10978.1,1.3
Ge,KM3,10984.0,1.3,10982.19,0.29
Ge,KM4,11074.59,0.63,11074.8,1.5
Ge,KM5,11075.33,0.63,11074.8,1.5
Ge,KN1,11098.72,0.52,,
Ge,KN2,11105.84,0.37,11100.97,0.29
Ge,KN3,,,11100.97,0.29
Ge,K edge,11113.82,0.16,11103.76,0.74
Ge,L1M1,1231.9,1.9,,
Ge,L1M2,1287.3,1.9,1286.12,0.39
Ge,L1M3,1292.0,1.8,1294.04,0.4
Ge,L1M4,1382.5,1.2,,
Ge,L1M5,1383.2,1.2,,
Ge,L1N1,1406.6,1.1,,
Ge,L1N2,1413.76,0.93,,
Ge,L1 edge,1421.74,0.73,1413.23,0.24
Ge,L2M1,1068.3,1.5,1067.98,0.27
Ge,L2M2,1123.7,1.5,,
Ge,L2M3,1128.4,1.5,,
Ge,L2M4,1218.91,0.82,1218.5,0.18
Ge,L2M5,1219.65,0.83,,
Ge,L2N1,1243.05,0.72,,
Ge,L2N2,1250.17,0.56,,
Ge,L2 edge,1258.15,0.35,1249.32,0.19
Ge,L3M1,1037.3,1.4,1036.21,0.51
Ge,L3M2,1092.7,1.4,,
Ge,L3M3,1097.4,1.4,,
Ge,L3M4,1187.91,0.78,1188.01,0.13
Ge,L3M5,1188.66,0.78,1188.01,0.13
Ge,L3N1,1212.05,0.67,,
Ge,L3N2,1219.17,0.51,,
Ge,L3 edge,1227.15,0.31,1217.06,0.18
As,KL1,10336.7,0.82,,
As,KL2,10507.84,0.51,10507.5,0.15
As,KL3,10543.48,0.47,10543.2674,0.0081
As,KM1,11663.0,1.3,,
As,KM2,11721.6,1.2,11719.86,0.84
As,KM3,11727.1,1.2,11725.73,0.37
As,KM4,11825.05,0.64,11821.4,1.7
As,KM5,11825.89,0.65,11821.4,1.7
As,KN1,11858.67,0.77,,
As,KN2,11867.94,0.64,11864.34,0.5
As,KN3,11866.38,0.23,11864.34,0.5
As,K edge,11876.74,0.18,11864.3,1.7
As,L1M1,1326.3,1.8,,
As,L1M2,1384.9,1.7,1388.54,0.23
As,L1M3,1390.4,1.7,1388.54,0.23
As,L1M4,1488.3,1.2,,
As,L1M5,1489.2,1.2,,
As,L1N1,1522.0,1.3,,
As,L1N2,1531.2,1.2,,
As,L1N3,1529.68,0.76,,
As,L1 edge,1540.04,0.7,1529.32,0.28
As,L2M1,1155.2,1.5,1155.04,0.16
As,L2M2,1213.8,1.4,,
As,L2M3,1219.3,1.4,,
As,L2M4,1317.21,0.82,1316.99,0.17
As,L2M5,1318.06,0.82,,
As,L2N1,1350.84,0.95,,
As,L2N2,1360.1,0.82,,
As,L2N3,1358.54,0.41,,
As,L2 edge,1368.9,0.35,1358.71,0.22
As,L3M1,1119.5,1.3,1119.78,0.15
As,L3M2,1178.1,1.3,,
As,L3M3,1183.7,1.3,,
As,L3M4,1281.56,0.79,1282.01,0.16
As,L3M5,1282.41,0.79,1282.01,0.16
As,L3N1,1315.19,0.91,,
As,L3N2,1324.46,0.78,,
As,L3N3,1322.9,0.37,,
As,L3 edge,1333.26,0.31,1323.61,0.21
Se,KL1,11003.49,0.84,,
Se,KL2,11181.82,0.52,11181.53,0.31
Se,KL3,11222.55,0.48,11222.52,0.12
Se,KM1,12427.9,1.3,,
Se,KM2,12490.3,1.2,12489.73,1.0
Se,KM3,12496.5,1.2,12496.03,0.67
Se,KM4,12601.47,0.68,12596.0,1.9
Se,KM5,12602.42,0.67,12596.0,1.9
Se,KN1,12645.7,1.1,,
Se,KN2,12656.38,0.73,12652.29,0.96
Se,KN3,12655.11,0.33,12652.29,0.96
Se,K edge,12666.72,0.19,12654.61,0.19
Se,L1M1,1424.4,1.8,,
Se,L1M2,1486.8,1.8,1490.0,2.4
Se,L1M3,1493.0,1.8,1490.0,2.4
Se,L1M4,1598.0,1.2,,
Se,L1M5,1598.9,1.2,,
Se,L1N1,1642.2,1.6,,
Se,L1N2,1652.9,1.3,,
Se,L1N3,1651.62,0.88,,
Se,L1 edge,1663.23,0.73,1652.44,0.33
Se,L2M1,1246.0,1.5,1244.55,0.18
Se,L2M2,1308.4,1.4,,
Se,L2M3,1314.7,1.4,,
Se,L2M4,1419.65,0.84,1419.24,0.12
Se,L2M5,1420.6,0.84,,
Se,L2N1,1463.9,1.3,,
Se,L2N2,1474.55,0.89,,
Se,L2N3,1473.29,0.5,,
Se,L2 edge,1484.9,0.35,1474.75,0.26
Se,L3M1,1205.3,1.3,1204.41,0.17
Se,L3M2,1267.7,1.3,,
Se,L3M3,1273.9,1.3,,
Se,L3M4,1378.92,0.8,1379.11,0.11
Se,L3M5,1379.88,0.8,1379.11,0.11
Se,L3N1,1423.1,1.2,,
Se,L3N2,1433.83,0.86,,
Se,L3N3,1432.57,0.46,,
Se,L3 edge,1444.18,0.31,1433.98,0.25
Br,KL1,11692.04,0.88,,
Br,KL2,11877.69,0.53,11877.75,0.34
Br,KL3,11924.02,0.48,11924.36,0.34
Br,KM1,13218.6,1.3,,
Br,KM2,13284.8,1.2,13284.7,1.1
Br,KM3,13292.1,1.2,13291.56,0.42
Br,KM4,13403.97,0.7,13396.3,2.1
Br,KM5,13405.04,0.7,13396.3,2.1
Br,KN1,13459.8,1.5,,
Br,KN2,13471.5,0.71,13469.6,0.43
Br,KN3,13470.84,0.41,13469.6,0.43
Br,K edge,13483.86,0.19,13470.5,2.2
Br,L1M1,1526.5,1.8,,
Br,L1M2,1592.8,1.8,1596.3,2.7
Br,L1M3,1600.0,1.8,1596.3,2.7
Br,L1M4,1711.9,1.3,,
Br,L1M5,1713.0,1.3,,
Br,L1N1,1767.8,2.1,,
Br,L1N2,1779.5,1.3,,
Br,L1N3,1778.79,0.97,,
Br,L1 edge,1791.81,0.76,1781.6,1.9
Br,L2M1,1340.9,1.4,1339.63,0.21
Br,L2M2,1407.2,1.4,,
Br,L2M3,1414.4,1.4,,
Br,L2M4,1526.28,0.86,1525.92,0.14
Br,L2M5,1527.35,0.85,,
Br,L2N1,1582.1,1.7,,
Br,L2N2,1593.81,0.87,,
Br,L2N3,1593.15,0.56,,
Br,L2 edge,1606.17,0.35,1599.2,1.5
Br,L3M1,1294.5,1.4,1293.5,0.2
Br,L3M2,1360.8,1.4,,
Br,L3M3,1368.1,1.3,,
Br,L3M4,1479.95,0.82,1480.46,0.13
Br,L3M5,1481.02,0.81,1480.46,0.13
Br,L3N1,1535.8,1.6,,
Br,L3N2,1547.49,0.83,,
Br,L3N3,1546.82,0.52,,
Br,L3 edge,1559.84,0.31,1552.9,1.4
Kr,KL1,12402.57,0.92,,
Kr,KL2,12595.58,0.54,12595.424,56.0
Kr,KL3,12648.0,0.49,12648.002,52.0
Kr,KM1,14034.9,1.2,,
Kr,KM2,14105.7,1.3,14104.96,0.11
Kr,KM3,14113.3,1.2,14112.815,80.0
Kr,KM4,14232.63,0.72,14237.7,4.8
Kr,KM5,14233.88,0.72,14237.7,4.8
Kr,KN1,14301.2,2.0,,
Kr,KN2,14313.43,0.59,14315.0,2.4
Kr,KN3,14314.1,0.58,14315.0,2.4
Kr,KN4,,,14328.2,4.9
Kr,KN5,,,14328.2,4.9
Kr,K edge,14328.06,0.2,14324.61,0.24
Kr,L1M1,1632.4,1.8,,
Kr,L1M2,1703.1,1.9,1697.5,1.7
Kr,L1M3,1710.7,1.8,1706.8,1.7
Kr,L1M4,1830.1,1.3,,
Kr,L1M5,1831.3,1.3,,
Kr,L1N1,1898.7,2.5,,
Kr,L1N2,1910.9,1.2,,
Kr,L1N3,1911.5,1.2,,
Kr,L1 edge,1925.49,0.79,1916.3,4.4
Kr,L2M1,1439.4,1.4,,
Kr,L2M2,1510.1,1.4,,
Kr,L2M3,1517.7,1.4,,
Kr,L2M4,1637.05,0.87,1636.876,21.0
Kr,L2M5,1638.3,0.87,,
Kr,L2N1,1705.7,2.1,1703.3,1.7
Kr,L2N2,1717.86,0.75,,
Kr,L2N3,1718.52,0.73,,
Kr,L2 edge,1732.49,0.36,1729.66,0.36
Kr,L3M1,1386.9,1.4,,
Kr,L3M2,1457.7,1.4,,
Kr,L3M3,1465.3,1.3,,
Kr,L3M4,1584.63,0.83,1585.411,26.0
Kr,L3M5,1585.88,0.83,1585.411,26.0
Kr,L3N1,1653.2,2.1,1650.9,1.3
Kr,L3N2,1665.43,0.7,,
Kr,L3N3,1666.09,0.68,,
Kr,L3 edge,1680.06,0.31,1677.25,0.34
Rb,KL1,13135.18,0.93,,
Rb,KL2,13335.75,0.56,13335.88,0.21
Rb,KL3,13395.05,0.51,13395.49,0.19
Rb,KM1,14878.6,1.2,,
Rb,KM2,14952.7,1.3,14951.86,0.8
Rb,KM3,14961.6,1.2,14961.42,0.53
Rb,KM4,15088.21,0.76,15084.8,2.7
Rb,KM5,15089.65,0.75,15084.8,2.7
Rb,KN1,15166.8,2.0,,
Rb,KN2,15185.59,0.61,15185.54,0.83
Rb,KN3,15186.55,0.61,15185.54,0.83
Rb,KN4,,,15205.1,5.5
Rb,KN5,,,15205.1,5.5
Rb,K edge,15207.74,0.22,15202.5,1.4
Rb,L1M1,1743.4,1.8,,
Rb,L1M2,1817.6,1.9,1817.74,0.12
Rb,L1M3,1826.4,1.8,1826.6,0.12
Rb,L1M4,1953.0,1.4,,
Rb,L1M5,1954.5,1.3,,
Rb,L1N1,2031.6,2.5,,
Rb,L1N2,2050.4,1.2,2050.72,0.15
Rb,L1N3,2051.4,1.2,2050.72,0.15
Rb,L1 edge,2072.55,0.81,2063.6,2.5
Rb,L2M1,1542.9,1.4,1541.78,0.11
Rb,L2M2,1617.0,1.4,,
Rb,L2M3,1625.9,1.3,,
Rb,L2M4,1752.46,0.9,1752.18,0.11
Rb,L2M5,1753.9,0.88,,
Rb,L2N1,1831.0,2.1,1835.33,0.12
Rb,L2N2,1849.84,0.75,,
Rb,L2N3,1850.79,0.74,,
Rb,L2 edge,1871.98,0.36,1866.08,0.42
Rb,L3M1,1483.6,1.4,1482.4,0.1
Rb,L3M2,1557.7,1.4,,
Rb,L3M3,1566.6,1.3,,
Rb,L3M4,1693.16,0.85,1692.57,0.1
Rb,L3M5,1694.6,0.84,1694.141,69.0
Rb,L3N1,1771.7,2.0,1775.18,0.11
Rb,L3N2,1790.54,0.7,,
Rb,L3N3,1791.5,0.7,,
Rb,L3 edge,1812.69,0.31,1806.8,0.39
Sr,KL1,13889.75,0.96,,
Sr,KL2,14098.01,0.57,14098.03,0.24
Sr,KL3,14164.8,0.51,14165.2,0.24
Sr,KM1,15748.1,1.2,,
Sr,KM2,15826.2,1.3,15825.17,0.9
Sr,KM3,15836.3,1.2,15835.89,0.6
Sr,KM4,15970.2,0.77,15968.9,3.0
Sr,KM5,15971.9,0.76,15968.9,3.0
Sr,KN1,16068.8,2.1,,
Sr,KN2,16085.68,0.68,16084.68,0.93
Sr,KN3,16086.84,0.41,16084.68,0.93
Sr,KN4,,,16103.9,1.5
Sr,KN5,,,16103.9,1.5
Sr,K edge,16115.26,0.23,16107.2,1.5
Sr,L1M1,1858.4,1.8,,
Sr,L1M2,1936.4,1.9,1936.44,0.13
Sr,L1M3,1946.6,1.8,1947.2,0.14
Sr,L1M4,2080.5,1.4,,
Sr,L1M5,2082.2,1.4,,
Sr,L1N1,2179.0,2.7,,
Sr,L1N2,2195.9,1.3,2196.52,0.17
Sr,L1N3,2197.1,1.0,2196.52,0.17
Sr,L1 edge,2225.51,0.83,2217.1,2.9
Sr,L2M1,1650.1,1.4,1649.337,97.0
Sr,L2M2,1728.1,1.4,,
Sr,L2M3,1738.3,1.3,,
Sr,L2M4,1872.19,0.92,1871.74,0.13
Sr,L2M5,1873.88,0.89,,
Sr,L2N1,1970.7,2.2,1969.19,0.14
Sr,L2N2,1987.67,0.82,,
Sr,L2N3,1988.82,0.55,,
Sr,L2 edge,2017.25,0.36,2008.46,0.48
Sr,L3M1,1583.3,1.4,1582.174,90.0
Sr,L3M2,1661.4,1.4,,
Sr,L3M3,1671.5,1.3,,
Sr,L3M4,1805.4,0.86,1804.77,0.12
Sr,L3M5,1807.1,0.85,1806.585,78.0
Sr,L3N1,1904.0,2.2,1901.83,0.13
Sr,L3N2,1920.88,0.76,,
Sr,L3N3,1922.04,0.5,,
Sr,L3 edge,1950.46,0.31,1941.17,0.45
Y,KL1,14667.13,0.99,,
Y,KL2,14883.0,0.58,14882.94,0.26
Y,KL3,14958.14,0.53,14958.54,0.27
Y,KM1,16644.7,1.2,,
Y,KM2,16726.8,1.3,16725.9,1.0
Y,KM3,16738.4,1.2,16738.08,0.67
Y,KM4,16879.2,0.81,16879.8,3.4
Y,KM5,16881.39,0.79,16879.8,3.4
Y,KN1,16994.8,2.3,,
Y,KN2,17012.08,0.62,17015.6,1.4
Y,KN3,17015.3,0.49,17015.6,1.4
Y,KN4,17040.9,0.59,17036.2,1.7
Y,KN5,,,17036.2,1.7
Y,K edge,17047.9,0.24,17036.612,50.0
Y,L1M1,1977.5,1.8,,
Y,L1M2,2059.6,1.9,2059.99,0.15
Y,L1M3,2071.3,1.8,2072.17,0.15
Y,L1M4,2212.1,1.4,,
Y,L1M5,2214.3,1.4,,
Y,L1N1,2327.7,2.9,,
Y,L1N2,2345.0,1.2,2346.82,0.2
Y,L1N3,2348.2,1.1,2346.82,0.2
Y,L1N4,2373.8,1.2,,
Y,L1 edge,2380.76,0.85,2376.5,3.4
Y,L2M1,1761.7,1.3,1760.96,0.11
Y,L2M2,1843.8,1.4,,
Y,L2M3,1855.4,1.3,,
Y,L2M4,1996.2,0.93,1995.85,0.14
Y,L2M5,1998.39,0.91,,
Y,L2N1,2111.8,2.4,2110.19,0.16
Y,L2N2,2129.08,0.74,,
Y,L2N3,2132.3,0.61,,
Y,L2N4,2157.9,0.71,,
Y,L2 edge,2164.89,0.36,2153.97,0.55
Y,L3M1,1686.5,1.4,1685.39,0.1
Y,L3M2,1768.6,1.4,,
Y,L3M3,1780.3,1.3,,
Y,L3M4,1921.07,0.88,1920.48,0.13
Y,L3M5,1923.26,0.86,1922.564,88.0
Y,L3N1,2036.7,2.4,2034.43,0.15
Y,L3N2,2053.95,0.69,,
Y,L3N3,2057.16,0.56,,
Y,L3N4,2082.77,0.66,,
Y,L3 edge,2089.76,0.31,2079.54,0.52
Zr,KL1,15467.0,1.0,,
Zr,KL2,15690.61,0.6,15690.645,50.0
Zr,KL3,15774.87,0.54,15774.914,54.0
Zr,KM1,17568.0,1.2,,
Zr,KM2,17654.1,1.3,17652.628,75.0
Zr,KM3,17667.4,1.2,17666.578,76.0
Zr,KM4,17815.21,0.83,17816.1,3.8
Zr,KM5,17817.98,0.81,17816.1,3.8
Zr,KN1,17948.5,2.5,,
Zr,KN2,17966.67,0.73,17970.3,1.5
Zr,KN3,17971.47,0.56,17970.3,1.5
Zr,KN4,18000.09,0.75,17994.3,1.9
Zr,KN5,,,17994.3,1.9
Zr,K edge,18008.15,0.26,17995.872,80.0
Zr,L1M1,2101.0,1.8,,
Zr,L1M2,2187.1,1.9,2187.714,36.0
Zr,L1M3,2200.4,1.8,2201.063,32.0
Zr,L1M4,2348.2,1.4,,
Zr,L1M5,2350.9,1.4,,
Zr,L1N1,2481.5,3.1,,
Zr,L1N2,2499.6,1.3,2502.87,0.22
Zr,L1N3,2504.4,1.2,2502.87,0.22
Zr,L1N4,2533.0,1.4,,
Zr,L1 edge,2541.1,0.87,2541.1,3.9
Zr,L2M1,1877.4,1.3,1876.56,0.13
Zr,L2M2,1963.5,1.4,,
Zr,L2M3,1976.8,1.3,,
Zr,L2M4,2124.59,0.94,2124.394,28.0
Zr,L2M5,2127.36,0.93,,
Zr,L2N1,2257.9,2.6,2255.17,0.18
Zr,L2N2,2276.06,0.83,,
Zr,L2N3,2280.86,0.66,,
Zr,L2N4,2309.48,0.86,2302.66,0.19
Zr,L2 edge,2317.53,0.36,2305.36,0.63
Zr,L3M1,1793.2,1.4,1792.111,23.0
Zr,L3M2,1879.2,1.4,,
Zr,L3M3,1892.6,1.3,,
Zr,L3M4,2040.34,0.89,2040.19,0.16
Zr,L3M5,2043.11,0.87,2042.489,27.0
Zr,L3N1,2173.7,2.5,2171.28,0.17
Zr,L3N2,2191.8,0.78,,
Zr,L3N3,2196.6,0.62,,
Zr,L3N4,2225.22,0.81,2219.4,0.18
Zr,L3N5,,,2219.4,0.18
Zr,L3 edge,2233.28,0.32,2222.3,0.59
Nb,KL1,16290.1,1.0,,
Nb,KL2,16521.35,0.62,16521.28,0.33
Nb,KL3,16615.65,0.56,16615.16,0.33
Nb,KM1,18518.9,1.2,,
Nb,KM2,18608.8,1.4,18606.5,1.2
Nb,KM3,18624.0,1.2,18622.68,0.83
Nb,KM4,18778.45,0.87,,
Nb,KM5,18782.22,0.85,,
Nb,KN1,18930.5,2.6,,
Nb,KN2,18948.34,0.9,18952.9,1.7
Nb,KN3,18955.56,0.63,18952.9,1.7
Nb,KN4,18985.99,0.83,18981.3,2.2
Nb,KN5,,,18981.3,2.2
Nb,K edge,18990.67,0.27,18982.961,40.0
Nb,L1M1,2228.7,1.8,,
Nb,L1M2,2318.7,2.0,2319.38,0.19
Nb,L1M3,2333.9,1.8,2334.8,0.2
Nb,L1M4,2488.3,1.5,,
Nb,L1M5,2492.1,1.5,,
Nb,L1N1,2640.4,3.3,,
Nb,L1N2,2658.2,1.5,2663.88,0.17
Nb,L1N3,2665.4,1.3,2663.88,0.17
Nb,L1N4,2695.8,1.4,,
Nb,L1 edge,2700.53,0.88,2710.0,4.4
Nb,L2M1,1997.5,1.3,1996.21,0.14
Nb,L2M2,2087.5,1.5,,
Nb,L2M3,2102.7,1.3,,
Nb,L2M4,2257.11,0.96,2257.38,0.18
Nb,L2M5,2260.88,0.94,,
Nb,L2N1,2409.2,2.8,2406.63,0.21
Nb,L2N2,2426.99,0.98,,
Nb,L2N3,2434.21,0.72,,
Nb,L2N4,2464.64,0.91,2461.87,0.22
Nb,L2 edge,2469.32,0.35,2464.37,0.72
Nb,L3M1,1903.2,1.4,1902.27,0.13
Nb,L3M2,1993.2,1.4,,
Nb,L3M3,2008.4,1.3,,
Nb,L3M4,2162.8,0.9,2163.02,0.17
Nb,L3M5,2166.57,0.88,2165.89,0.11
Nb,L3N1,2314.8,2.7,2312.54,0.19
Nb,L3N2,2332.68,0.93,,
Nb,L3N3,2339.9,0.66,,
Nb,L3N4,2370.34,0.86,2367.02,0.2
Nb,L3N5,,,2367.02,0.2
Nb,L3 edge,2375.01,0.3,2370.6,0.67
Mo,KL1,17135.0,1.1,,
Mo,KL2,17374.18,0.62,17374.29,0.29
Mo,KL3,17479.1,0.55,17479.372,10.0
Mo,KM1,19495.8,1.2,,
Mo,KM2,19589.9,1.4,19590.25,0.41
Mo,KM3,19607.1,1.2,19608.34,0.42
Mo,KM4,19768.7,0.89,19771.4,2.3
Mo,KM5,19772.81,0.85,19776.4,2.3
Mo,KN1,19940.3,2.8,,
Mo,KN2,19960.0,1.1,19965.27,0.95
Mo,KN3,19967.16,0.68,19965.27,0.95
Mo,KN4,20000.73,0.83,19996.8,4.3
Mo,KN5,19999.84,0.35,19996.8,4.3
Mo,K edge,20008.81,0.28,20000.351,20.0
Mo,L1M1,2360.9,1.8,,
Mo,L1M2,2454.9,2.0,2455.68,0.22
Mo,L1M3,2472.1,1.8,2473.07,0.22
Mo,L1M4,2633.7,1.5,,
Mo,L1M5,2637.8,1.5,,
Mo,L1N1,2805.3,3.4,,
Mo,L1N2,2825.1,1.7,2830.65,0.19
Mo,L1N3,2832.2,1.3,2830.65,0.19
Mo,L1N4,2865.8,1.4,,
Mo,L1N5,2864.87,0.96,,
Mo,L1 edge,2873.84,0.88,2880.6,5.0
Mo,L2M1,2121.7,1.3,2120.26,0.16
Mo,L2M2,2215.7,1.5,,
Mo,L2M3,2232.9,1.3,,
Mo,L2M4,2394.52,0.97,2394.831,55.0
Mo,L2M5,2398.63,0.95,,
Mo,L2N1,2566.1,2.9,2563.26,0.16
Mo,L2N2,2585.9,1.2,,
Mo,L2N3,2592.98,0.78,,
Mo,L2N4,2626.55,0.92,2623.52,0.16
Mo,L2N5,2625.66,0.44,,
Mo,L2 edge,2634.63,0.36,2627.3,0.82
Mo,L3M1,2016.7,1.4,2015.71,0.15
Mo,L3M2,2110.8,1.4,,
Mo,L3M3,2128.0,1.2,,
Mo,L3M4,2289.6,0.92,2289.875,50.0
Mo,L3M5,2293.71,0.89,2293.187,50.0
Mo,L3N1,2461.2,2.9,2455.68,0.36
Mo,L3N2,2480.9,1.1,,
Mo,L3N3,2488.06,0.72,,
Mo,L3N4,2521.63,0.86,2518.33,0.15
Mo,L3N5,2520.74,0.38,2518.33,0.15
Mo,L3 edge,2529.71,0.31,2523.56,0.76
Tc,KL1,18003.8,1.1,,
Tc,KL2,18251.28,0.65,18250.9,1.2
Tc,KL3,18367.56,0.58,18367.2,1.2
Tc,KM1,20501.2,1.2,,
Tc,KM2,20599.4,1.4,20599.2,2.0
Tc,KM3,20618.7,1.2,20619.0,2.0
Tc,KM4,20787.8,0.92,,
Tc,KM5,20792.02,0.89,,
Tc,KN1,20977.3,3.0,,
Tc,KN2,20999.2,1.4,21005.4,2.6
Tc,KN3,21006.03,0.79,21005.4,2.6
Tc,KN4,21042.72,0.85,,
Tc,KN5,21043.05,0.75,,
Tc,K edge,21050.47,0.3,21047.49,0.53
Tc,L1M1,2497.4,1.8,,
Tc,L1M2,2595.6,2.0,,
Tc,L1M3,2614.9,1.8,,
Tc,L1M4,2784.0,1.5,,
Tc,L1M5,2788.2,1.5,,
Tc,L1N1,2973.4,3.6,,
Tc,L1N2,2995.4,2.0,,
Tc,L1N3,3002.2,1.4,,
Tc,L1N4,3038.9,1.5,,
Tc,L1N5,3039.2,1.4,,
Tc,L1 edge,3046.63,0.91,3055.3,5.6
Tc,L2M1,2249.9,1.3,,
Tc,L2M2,2348.2,1.5,,
Tc,L2M3,2367.5,1.3,,
Tc,L2M4,2536.52,0.99,2536.83,0.61
Tc,L2M5,2540.74,0.96,,
Tc,L2N1,2726.0,3.0,,
Tc,L2N2,2747.9,1.5,,
Tc,L2N3,2754.75,0.86,,
Tc,L2N4,2791.44,0.91,,
Tc,L2N5,2791.77,0.81,,
Tc,L2 edge,2799.19,0.36,2794.91,0.93
Tc,L3M1,2133.6,1.4,,
Tc,L3M2,2231.9,1.4,,
Tc,L3M3,2251.2,1.2,,
Tc,L3M4,2420.24,0.93,,
Tc,L3M5,2424.46,0.9,2423.99,0.21
Tc,L3N1,2609.7,3.0,,
Tc,L3N2,2631.7,1.4,,
Tc,L3N3,2638.46,0.8,,
Tc,L3N4,2675.15,0.86,,
Tc,L3N5,2675.49,0.76,,
Tc,L3 edge,2682.91,0.31,2677.8,0.86
Ru,KL1,18895.0,1.1,,
Ru,KL2,19150.67,0.66,19150.49,0.18
Ru,KL3,19279.51,0.6,19279.16,0.18
Ru,KM1,21533.3,1.2,,
Ru,KM2,21635.7,1.4,21634.65,0.16
Ru,KM3,21657.5,1.2,21656.75,0.16
Ru,KM4,21833.74,0.95,21828.0,11.0
Ru,KM5,21838.57,0.92,21833.6,5.1
Ru,KN1,22046.6,3.1,,
Ru,KN2,22071.1,1.7,22074.3,1.7
Ru,KN3,22077.45,0.88,22074.3,1.7
Ru,KN4,22117.3,0.84,22104.6,5.2
Ru,KN5,22117.91,0.83,22104.6,5.2
Ru,K edge,22127.7,0.32,22119.56,0.58
Ru,L1M1,2638.3,1.8,,
Ru,L1M2,2740.7,2.0,2741.15,0.18
Ru,L1M3,2762.5,1.8,2763.39,0.27
Ru,L1M4,2938.7,1.6,,
Ru,L1M5,2943.6,1.5,,
Ru,L1N1,3151.6,3.7,,
Ru,L1N2,3176.1,2.3,3180.91,0.24
Ru,L1N3,3182.5,1.5,3180.91,0.24
Ru,L1N4,3222.3,1.5,,
Ru,L1N5,3222.9,1.4,,
Ru,L1 edge,3232.69,0.93,3232.9,6.2
Ru,L2M1,2382.6,1.3,2381.99,0.14
Ru,L2M2,2485.1,1.5,,
Ru,L2M3,2506.8,1.3,,
Ru,L2M4,2683.1,1.0,2683.263,26.0
Ru,L2M5,2687.9,0.97,,
Ru,L2N1,2895.9,3.2,2891.85,0.2
Ru,L2N2,2920.5,1.8,,
Ru,L2N3,2926.79,0.93,,
Ru,L2N4,2966.64,0.89,2964.52,0.21
Ru,L2N5,2967.25,0.88,,
Ru,L2 edge,2977.03,0.37,2966.1,1.1
Ru,L3M1,2253.8,1.4,2252.79,0.18
Ru,L3M2,2356.2,1.4,,
Ru,L3M3,2377.9,1.2,,
Ru,L3M4,2554.23,0.94,2554.33,55.0
Ru,L3M5,2559.06,0.91,2558.579,39.0
Ru,L3N1,2767.1,3.1,2763.39,0.27
Ru,L3N2,2791.6,1.7,,
Ru,L3N3,2797.95,0.87,,
Ru,L3N4,2837.79,0.83,2835.96,0.19
Ru,L3N5,2838.4,0.82,2835.96,0.19
Ru,L3 edge,2848.19,0.32,2837.77,0.96
Rh,KL1,19809.3,1.1,,
Rh,KL2,20073.48,0.67,20073.67,0.2
Rh,KL3,20215.75,0.6,20216.12,0.2
Rh,KM1,22586.0,1.2,,
Rh,KM2,22699.8,1.4,22698.83,0.17
Rh,KM3,22724.1,1.2,22723.59,0.17
Rh,KM4,22907.81,0.97,22909.6,5.6
Rh,KM5,22913.04,0.94,22916.8,5.6
Rh,KN1,23142.4,3.2,,
Rh,KN2,23169.9,2.1,23173.0,1.3
Rh,KN3,23175.6,0.96,23173.0,1.3
Rh,KN4,23218.69,0.83,23217.2,5.8
Rh,KN5,23219.47,0.87,23217.2,5.8
Rh,K edge,23230.23,0.32,23221.99,0.3
Rh,L1M1,2776.6,1.8,,
Rh,L1M2,2890.5,2.0,2890.84,0.2
Rh,L1M3,2914.8,1.8,2915.72,0.2
Rh,L1M4,3098.5,1.6,,
Rh,L1M5,3103.7,1.5,,
Rh,L1N1,3333.0,3.8,,
Rh,L1N2,3360.5,2.7,3364.06,0.27
Rh,L1N3,3366.3,1.6,3364.06,0.27
Rh,L1N4,3409.4,1.4,,
Rh,L1N5,3410.1,1.5,,
Rh,L1 edge,3420.89,0.92,3416.4,7.0
Rh,L2M1,2512.5,1.2,2519.1,0.15
Rh,L2M2,2626.3,1.5,,
Rh,L2M3,2650.6,1.3,,
Rh,L2M4,2834.3,1.0,2834.439,38.0
Rh,L2M5,2839.56,0.98,,
Rh,L2N1,3068.9,3.3,3065.0,0.22
Rh,L2N2,3096.4,2.1,,
Rh,L2N3,3102.1,1.0,,
Rh,L2N4,3145.21,0.87,3143.81,0.24
Rh,L2N5,3145.99,0.91,,
Rh,L2 edge,3156.74,0.37,3144.76,0.59
Rh,L3M1,2370.2,1.4,2376.55,0.2
Rh,L3M2,2484.1,1.4,,
Rh,L3M3,2508.4,1.2,,
Rh,L3M4,2692.06,0.96,2692.078,78.0
Rh,L3M5,2697.29,0.92,2696.775,78.0
Rh,L3N1,2926.6,3.2,2922.94,0.2
Rh,L3N2,2954.1,2.1,,
Rh,L3N3,2959.86,0.94,,
Rh,L3N4,3002.94,0.82,3001.27,0.22
Rh,L3N5,3003.73,0.86,3001.27,0.22
Rh,L3 edge,3014.48,0.31,3002.07,0.54
Pd,KL1,20747.8,1.1,,
Pd,KL2,21020.61,0.7,21020.15,0.22
Pd,KL3,21177.25,0.64,21177.08,0.17
Pd,KM1,23681.7,1.2,,
Pd,KM2,23792.0,1.3,23791.12,0.19
Pd,KM3,23819.5,1.2,23818.69,0.19
Pd,KM4,24011.0,1.0,23995.0,6.2
Pd,KM5,24016.22,0.99,23995.0,6.2
Pd,KN1,24267.0,3.6,,
Pd,KN2,24297.2,2.2,24299.4,0.28
Pd,KN3,24302.2,2.4,24299.4,0.28
Pd,KN4,24348.74,0.89,24344.0,14.0
Pd,KN5,24349.18,0.88,24344.0,14.0
Pd,K edge,24357.63,0.36,24352.59,0.2
Pd,L1M1,2934.0,1.8,,
Pd,L1M2,3044.3,1.9,3045.43,0.22
Pd,L1M3,3071.8,1.8,3072.98,0.23
Pd,L1M4,3263.2,1.6,3263.72,0.25
Pd,L1M5,3268.5,1.6,3269.58,0.26
Pd,L1N1,3519.3,4.1,,
Pd,L1N2,3549.4,2.8,3553.32,0.3
Pd,L1N3,3554.5,3.0,3553.32,0.3
Pd,L1N4,3601.0,1.5,,
Pd,L1N5,3601.4,1.5,,
Pd,L1 edge,3609.87,0.93,3607.3,1.6
Pd,L2M1,2661.1,1.3,2660.28,0.17
Pd,L2M2,2771.4,1.3,,
Pd,L2M3,2798.9,1.2,,
Pd,L2M4,2990.4,1.0,2990.25,53.0
Pd,L2M5,2995.6,1.0,,
Pd,L2N1,3246.4,3.6,3243.74,0.25
Pd,L2N2,3276.5,2.2,,
Pd,L2N3,3281.6,2.4,,
Pd,L2N4,3328.13,0.9,3328.74,0.26
Pd,L2N5,3328.56,0.89,,
Pd,L2 edge,3337.01,0.37,3330.35,0.13
Pd,L3M1,2504.5,1.3,2503.43,0.22
Pd,L3M2,2614.8,1.3,,
Pd,L3M3,2642.3,1.2,,
Pd,L3M4,2833.74,0.98,2833.312,67.0
Pd,L3M5,2838.97,0.95,2838.638,48.0
Pd,L3N1,3089.8,3.5,3087.06,0.23
Pd,L3N2,3119.9,2.2,,
Pd,L3N3,3125.0,2.4,,
Pd,L3N4,3171.5,0.85,3171.82,48.0
Pd,L3N5,3171.93,0.84,3171.82,48.0
Pd,L3 edge,3180.38,0.32,3173.01,0.12
Ag,KL1,21709.4,1.2,,
Ag,KL2,21990.67,0.72,21990.3,0.1
Ag,KL3,22162.99,0.66,22162.917,30.0
Ag,KM1,24797.4,1.2,,
Ag,KM2,24912.8,1.5,24911.54,0.3
Ag,KM3,24943.1,1.3,24942.42,0.3
Ag,KM4,25141.7,1.1,25145.5,1.5
Ag,KM5,25147.6,1.0,25145.5,1.5
Ag,KN1,25421.1,3.5,,
Ag,KN2,25455.6,2.9,25456.71,0.31
Ag,KN3,25457.8,2.0,25456.71,0.31
Ag,KN4,25509.99,0.91,25511.8,3.1
Ag,KN5,25510.83,0.99,25511.8,3.1
Ag,K edge,25523.71,0.39,25515.59,0.3
Ag,L1M1,3088.0,1.7,,
Ag,L1M2,3203.4,2.1,3203.487,61.0
Ag,L1M3,3233.6,1.8,3234.49,0.11
Ag,L1M4,3432.3,1.6,3432.91,0.13
Ag,L1M5,3438.2,1.6,3439.21,0.13
Ag,L1N1,3711.7,4.0,,
Ag,L1N2,3746.2,3.5,3743.25,0.15
Ag,L1N3,3748.3,2.6,3749.82,0.15
Ag,L1N4,3800.6,1.5,,
Ag,L1N5,3801.4,1.6,,
Ag,L1 edge,3814.27,0.97,3807.34,0.17
Ag,L2M1,2806.8,1.2,2806.11,0.19
Ag,L2M2,2922.1,1.5,,
Ag,L2M3,2952.4,1.3,,
Ag,L2M4,3151.1,1.0,3150.974,36.0
Ag,L2M5,3156.9,1.0,,
Ag,L2N1,3430.4,3.5,3428.35,0.13
Ag,L2N2,3465.0,2.9,,
Ag,L2N3,3467.1,2.0,,
Ag,L2N4,3519.32,0.89,3519.625,59.0
Ag,L2N5,3520.17,0.97,,
Ag,L2 edge,3533.04,0.38,3525.83,0.15
Ag,L3M1,2634.4,1.4,2633.66,0.17
Ag,L3M2,2749.8,1.4,,
Ag,L3M3,2780.1,1.2,,
Ag,L3M4,2978.72,0.99,2978.24,53.0
Ag,L3M5,2984.6,0.95,2984.34,32.0
Ag,L3N1,3258.1,3.4,3256.06,0.11
Ag,L3N2,3292.7,2.8,,
Ag,L3N3,3294.8,1.9,,
Ag,L3N4,3346.99,0.84,3347.842,40.0
Ag,L3N5,3347.84,0.92,3347.842,40.0
Ag,L3 edge,3360.71,0.32,3350.96,0.13
Cd,KL1,22694.5,1.2,,
Cd,KL2,22984.48,0.75,22984.05,0.2
Cd,KL3,23173.73,0.67,23173.98,0.2
Cd,KM1,25941.6,1.2,,
Cd,KM2,26061.4,1.5,26061.32,0.39
Cd,KM3,26095.1,1.3,26095.44,0.39
Cd,KM4,26301.2,1.1,,
Cd,KM5,26307.8,1.1,,
Cd,KN1,26604.9,3.5,,
Cd,KN2,26644.1,3.5,26644.07,0.59
Cd,KN3,26643.5,1.6,26644.07,0.59
Cd,KN4,26701.15,0.88,,
Cd,KN5,26702.5,1.1,,
Cd,K edge,26720.58,0.41,26713.29,0.2
Cd,L1M1,3247.1,1.7,,
Cd,L1M2,3366.9,2.1,3367.23,0.12
Cd,L1M3,3400.6,1.9,3401.48,0.12
Cd,L1M4,3606.7,1.7,3607.6,0.31
Cd,L1M5,3613.3,1.6,3614.49,0.14
Cd,L1N1,3910.4,4.1,,
Cd,L1N2,3949.6,4.1,3951.38,0.37
Cd,L1N3,3949.0,2.2,,
Cd,L1N4,4006.6,1.5,,
Cd,L1N5,4008.0,1.6,,
Cd,L1 edge,4026.07,0.98,4019.01,0.19
Cd,L2M1,2957.1,1.2,2956.782,94.0
Cd,L2M2,3076.9,1.5,,
Cd,L2M3,3110.6,1.3,,
Cd,L2M4,3316.7,1.1,3316.605,53.0
Cd,L2M5,3323.3,1.0,,
Cd,L2N1,3620.4,3.5,3619.38,0.14
Cd,L2N2,3659.6,3.5,,
Cd,L2N3,3659.0,1.6,,
Cd,L2N4,3716.67,0.85,3716.898,99.0
Cd,L2N5,3718.0,1.0,,
Cd,L2 edge,3736.1,0.39,3728.01,0.17
Cd,L3M1,2767.9,1.4,2767.376,82.0
Cd,L3M2,2887.7,1.4,,
Cd,L3M3,2921.4,1.2,,
Cd,L3M4,3127.5,1.0,3126.95,70.0
Cd,L3M5,3134.06,0.96,3133.755,47.0
Cd,L3N1,3431.2,3.4,3429.98,0.13
Cd,L3N2,3470.4,3.5,,
Cd,L3N3,3469.7,1.5,,
Cd,L3N4,3527.42,0.79,3528.159,59.0
Cd,L3N5,3528.74,0.97,3528.159,59.0
Cd,L3 edge,3546.84,0.32,3537.6,0.15
In,KL1,23703.5,1.2,,
In,KL2,24002.31,0.77,24002.03,0.28
In,KL3,24209.78,0.69,24209.75,0.22
In,KM1,27114.4,1.2,,
In,KM2,27238.6,1.5,27237.5,0.25
In,KM3,27276.1,1.3,27275.55,0.25
In,KM4,27489.7,1.1,27491.8,1.8
In,KM5,27497.1,1.1,27499.1,1.8
In,KN1,27819.7,3.7,,
In,KN2,27860.7,3.6,27861.2,0.93
In,KN3,27860.9,1.7,27861.2,0.93
In,KN4,27923.03,0.99,27928.4,3.7
In,KN5,27924.2,1.0,27928.4,3.7
In,K edge,27949.69,0.44,27940.39,0.3
In,L1M1,3410.9,1.7,,
In,L1M2,3535.1,2.1,3535.31,0.13
In,L1M3,3572.6,1.9,3573.14,0.14
In,L1M4,3786.1,1.7,3786.83,0.15
In,L1M5,3793.5,1.6,3794.26,0.15
In,L1N1,4116.2,4.3,,
In,L1N2,4157.2,4.2,4160.48,0.41
In,L1N3,4157.4,2.2,4160.48,0.41
In,L1N4,4219.5,1.5,,
In,L1N5,4220.6,1.6,,
In,L1 edge,4246.17,0.99,4237.26,0.21
In,L2M1,3112.1,1.2,3112.58,0.1
In,L2M2,3236.3,1.5,,
In,L2M3,3273.8,1.3,,
In,L2M4,3487.3,1.1,3487.244,58.0
In,L2M5,3494.8,1.0,,
In,L2N1,3817.4,3.7,3815.93,0.16
In,L2N2,3858.4,3.6,,
In,L2N3,3858.6,1.6,,
In,L2N4,3920.72,0.93,3920.848,73.0
In,L2N5,3921.84,0.98,,
In,L2 edge,3947.38,0.39,3939.32,0.19
In,L3M1,2904.6,1.4,2904.431,91.0
In,L3M2,3028.9,1.4,,
In,L3M3,3066.4,1.2,,
In,L3M4,3279.9,1.0,3279.322,77.0
In,L3M5,3287.28,0.97,3286.982,52.0
In,L3N1,3609.9,3.6,3608.27,0.14
In,L3N2,3651.0,3.5,,
In,L3N3,3651.1,1.5,,
In,L3N4,3713.24,0.87,3713.847,49.0
In,L3N5,3714.37,0.92,3713.847,49.0
In,L3 edge,3739.91,0.33,3730.25,0.17
Sn,KL1,24736.6,1.2,,
Sn,KL2,25044.3,0.79,25044.04,0.23
Sn,KL3,25271.34,0.72,25271.36,0.23
Sn,KM1,28316.1,1.2,,
Sn,KM2,28444.7,1.6,28444.43,0.33
Sn,KM3,28486.4,1.3,28486.26,0.33
Sn,KM4,28707.3,1.2,28710.2,3.0
Sn,KM5,28715.6,1.1,28716.2,3.0
Sn,KN1,29064.2,3.7,,
Sn,KN2,29096.05,0.8,29109.64,0.81
Sn,KN3,29109.2,1.8,29109.64,0.81
Sn,KN4,29175.4,1.1,29175.7,3.0
Sn,KN5,29176.7,1.1,29175.7,3.0
Sn,K edge,29209.79,0.47,29200.39,0.2
Sn,L1M1,3579.5,1.7,,
Sn,L1M2,3708.1,2.1,3708.33,0.15
Sn,L1M3,3749.8,1.9,3750.392,50.0
Sn,L1M4,3970.8,1.7,3971.63,0.17
Sn,L1M5,3979.0,1.6,3980.0,0.17
Sn,L1N1,4327.6,4.2,,
Sn,L1N2,4359.5,1.3,4376.83,0.46
Sn,L1N3,4372.6,2.3,4376.83,0.46
Sn,L1N4,4438.8,1.6,,
Sn,L1N5,4440.1,1.6,,
Sn,L1 edge,4473.2,0.99,4464.77,0.24
Sn,L2M1,3271.8,1.2,3272.37,0.12
Sn,L2M2,3400.4,1.5,,
Sn,L2M3,3442.1,1.3,,
Sn,L2M4,3663.1,1.1,3662.839,48.0
Sn,L2M5,3671.3,1.0,,
Sn,L2N1,4019.9,3.6,4019.2,0.17
Sn,L2N2,4051.76,0.72,,
Sn,L2N3,4064.9,1.7,,
Sn,L2N4,4131.1,1.0,4131.161,61.0
Sn,L2N5,4132.4,1.0,,
Sn,L2 edge,4165.49,0.39,4157.27,0.21
Sn,L3M1,3044.7,1.4,3045.014,100.0
Sn,L3M2,3173.4,1.4,,
Sn,L3M3,3215.0,1.2,,
Sn,L3M4,3436.0,1.0,3437.356,56.0
Sn,L3M5,3444.29,0.98,3444.011,42.0
Sn,L3N1,3792.9,3.6,3792.66,0.15
Sn,L3N2,3824.71,0.66,,
Sn,L3N3,3837.9,1.7,,
Sn,L3N4,3904.07,0.95,3904.894,55.0
Sn,L3N5,3905.32,0.95,3904.894,55.0
Sn,L3 edge,3938.45,0.33,3928.84,0.18
Sb,KL1,25793.9,1.2,,
Sb,KL2,26110.73,0.82,26110.78,0.25
Sb,KL3,26358.69,0.74,26358.86,0.25
Sb,KM1,29546.8,1.2,,
Sb,KM2,29680.0,1.6,29679.2,0.29
Sb,KM3,29726.0,1.4,29725.53,0.22
Sb,KM4,29954.6,1.2,29956.1,1.1
Sb,KM5,29963.8,1.2,29963.3,1.1
Sb,L1M1,3752.9,1.7,,
Sb,L1M2,3886.1,2.1,3886.42,0.16
Sb,L1M3,3932.1,1.9,3932.73,0.17
Sb,L1M4,4160.6,1.7,4161.64,0.19
Sb,L1M5,4169.9,1.7,4170.82,0.19
Sb,L1N1,4546.2,4.4,,
Sb,L1N2,4593.1,4.8,4599.95,0.51
Sb,L1N3,4594.0,2.4,4599.95,0.51
Sb,L1N4,4664.3,1.6,,
Sb,L1N5,4665.8,1.6,,
Sb,L1 edge,4707.3,1.0,4698.44,0.26
Sb,L2M1,3436.1,1.2,3436.65,0.13
Sb,L2M2,3569.3,1.5,,
Sb,L2M3,3615.3,1.3,,
Sb,L2M4,3843.9,1.1,3843.615,71.0
Sb,L2M5,3853.1,1.0,,
Sb,L2N1,4229.4,3.8,4228.78,0.19
Sb,L2N2,4276.3,4.2,,
Sb,L2N3,4277.2,1.8,,
Sb,L2N4,4347.56,0.96,4347.831,68.0
Sb,L2N5,4348.99,0.96,,
Sb,L2 edge,4390.54,0.4,4381.9,1.1
Sb,L3M1,3188.1,1.4,3188.63,0.11
Sb,L3M2,3321.3,1.4,,
Sb,L3M3,3367.3,1.2,,
Sb,L3M4,3595.9,1.0,3595.358,93.0
Sb,L3M5,3605.1,0.98,3604.756,62.0
Sb,L3N1,3981.4,3.7,3980.0,0.17
Sb,L3N2,4028.4,4.1,,
Sb,L3N3,4029.3,1.7,,
Sb,L3N4,4099.59,0.89,4100.826,60.0
Sb,L3N5,4101.02,0.91,4100.826,60.0
Sb,L3 edge,4142.58,0.33,4132.33,0.2
Te,KL1,26875.7,1.3,,
Te,KL2,27201.73,0.85,27201.99,0.26
Te,KL3,27472.09,0.77,27472.57,0.27
Te,L1M1,3931.2,1.7,,
Te,L1M2,4069.0,2.1,4069.52,0.18
Te,L1M3,4119.7,1.9,4120.48,0.18
Te,L1M4,4355.9,1.7,4355.16,0.2
Te,L1M5,4366.1,1.7,4367.16,0.2
Te,L1N1,4770.8,4.5,,
Te,L1N2,4820.7,5.0,4829.1,0.56
Te,L1N3,4822.8,2.7,4829.1,0.56
Te,L1N4,4896.6,1.6,,
Te,L1N5,4898.2,1.6,,
Te,L1 edge,4948.5,1.0,4939.73,0.29
Te,L2M1,3605.2,1.1,3605.9,0.14
Te,L2M2,3743.0,1.5,,
Te,L2M3,3793.7,1.3,,
Te,L2M4,4029.9,1.1,4029.63,0.12
Te,L2M5,4040.1,1.1,,
Te,L2N1,4444.8,3.8,4443.7,0.21
Te,L2N2,4494.7,4.4,,
Te,L2N3,4496.8,2.0,,
Te,L2N4,4570.67,0.97,4570.93,0.15
Te,L2N5,4572.25,0.97,,
Te,L2 edge,4622.56,0.4,4612.61,0.25
Te,L3M1,3334.8,1.4,3335.58,0.12
Te,L3M2,3472.6,1.4,,
Te,L3M3,3523.4,1.2,,
Te,L3M4,3759.5,1.1,3758.79,0.15
Te,L3M5,3769.73,0.99,3769.38,0.1
Te,L3N1,4174.4,3.8,4173.25,0.19
Te,L3N2,4224.4,4.4,,
Te,L3N3,4226.5,2.0,,
Te,L3N4,4300.31,0.91,4301.7,0.18
